Repository: mrflip/prep-wu-data

File: engineering/mechanical/material_properties_mjvanvoorhis/002_properties_of_steel.flat.txt
                      Yield     Tensile   Elongation  Reduction  Brinell
UNS                   strength, strength, in 2 in,    in area,   hardness,  
number  Processing    kpsi      kpsi      %           %          H_b
------  ------------  --------- --------- ----------  ---------  ---------
G10100  HR              26        47        28          50         95
G10100  CD              44        53        20          40        105
G10150  HR              27        50        28          50        101           
G10150  CD              47        56        18          40        111
G10180  HR              32        58        25          50        116
G10180  CD              54        64        15          40        126
G10350  HR              39        72        18          40        143
G10350  CD              67        80        12          35        163
G10350  Drawn 800 F     81       110        18          51        220
G10350  Drawn 1000 F    72       103        23          59        201
G10350  Drawn 1200 F    62        91        27          66        180
G10400  HR              42        76        18          40        149
G10400  CD              71        85        12          35        170
G10400  Drawn 1000 F    86       113        23          62        235
G10500  HR              49        90        15          35        179
G10500  CD              84       100        10          30        197
G10500  Drawn 600 F    180       220        10          30        450
G10500  Drawn 900 F    130       155        18          55        310
G10500  Drawn 1200 F    80       105        28          65        210
G15216* HR#             81       100        25          57        192
G41300  HR#             60        90        30          45        183
G41300  CD#             87        98        21          52        201
G41300  Drawn 1000 F   133       146        17          60        293
G41400  HR#             63        90        27          58        187
G41400  CD#             90       102        18          50        223
G41400  Drawn 1000 F   131       153        16          45        302
G43400  HR#             69       101        21          45        207
G43400  CD#             99       111        16          42        223
G43400  Drawn 600 F    234       260        12          43        498
G43400  Drawn 1000 F   162       182        15          40        363
G46200  Core+           89       120        22          55        248
G46200  Drawn 800 F     94       130        23          66        256
G61500  HR#             58        91        22          53        183
G61500  Drawn 1000 F   132       155        15          44        302
G87400  HR#             64        95        25          55        190
G87400  CD#             96       107        17          48        223
G87400  Drawn 1000 F   129       152        15          44        302
G92550  HR#             78       115        22          45        223
G92550  Drawn 1000 F   160       180        15          32        352
------  ------------  --------- --------- ----------  ---------  ---------
* Same as AISI 52100
# Annealed
+ Case hardened, core properties

File: engineering/mechanical/material_properties_mjvanvoorhis/006_properties_of_wrought_stainless_steel.flat.txt
                                
                      Yield     Tensile   Elongation  Reduction  Brinell
UNS                   strength, strength, in 2 in,    in area,   hardness,  
number  Processing    kpsi      kpsi      %           %          H_b
------  ------------  --------- --------- ----------  ---------  ---------
S20100  Annealed        55        155        55                  
S20100  1/4 hard        75        125        20                  
S20100  1/2 hard       110        150        10                  
S20100  3/4 hard       135        175         5                  
S20100  Full hard      140        185         4                  
S20200  Annealed        55        110        55                  
S20200  1/4 hard        75        125        12                  
S30100  Annealed        40        110        60                    165
S30100  1/4 hard        75        125        25                  
S30100  1/2 hard       110        150        15                  
S30100  3/4 hard       135        175        12                  
S30100  Full hard      140        185         8                  
S30200  Annealed        37         90        55          65        155
S30200  1/4 hard        75        125        12                  
S30300  Annealed        35         90        50          55        160
S30400  Annealed        35         85        55          65        150
S31000  Annealed        40         95        45          65        170
S31400  Annealed        50        100        45          60        170
S41400  Annealed        95        120        17          55        235
S41400  Drawn 400 F    150        200        15          55        415
S41400  Drawn 600 F    145        190        15          55        400
S41400  Drawn 800 F    150        200        16          58        415
S41400  Drawn 1000 F   120        145        20          60        325
S41400  Drawn 1200 F   105        120        20          65        260
S41600  Annealed        40         75        30          65        155
S41600  Drawn 400 F    145        190        15          55        390
S41600  Drawn 600 F    140        180        15          55        375
S41600  Drawn 800 F    150        195        17          55        390
S41600  Drawn 1000 F   115        145        20          65        300
S41600  Drawn 1200 F    85        110        23          65        225
S41600  Drawn 1400 F    60         90        30          70        180
S43100  Annealed        95        125        20          60        260
S43100  Drawn 400 F    155        205        15          55        415
S43100  Drawn 600 F    150        195        15          55        400
S43100  Drawn 800 F    155        205        15          60        415
S43100  Drawn 1200 F    95        125        20          60        260
S50100  Annealed        30         70        28          65        160
S50200  Annealed        30         70        30          75        150
------  ------------  --------- --------- ----------  ---------  ---------

File: engineering/mechanical/material_properties_mjvanvoorhis/101_analysis_of_sections_and_shapes.flat.txt
<p><pre>
PROPERTIES OF SECTIONS
Nomenclature: 
A = Area, in^2 
I = Moment of inertia, in^4 
J = Polar moment of inertia, in^4 
Z = Section modulus, in^3 
k = Radius of gyration, in 
y = Centroidal distance, in 
</pre></p>

<hr  size=1>

<p><pre>
<img alt="Rectangle Illustration" src="taba3001.gif">
Rectangle relationships:
------------------------
A = b * h 
I = b * h^3 / 12
Z = b * h^2 / 6
k = 0.289 * h
y = h / 2
</pre></p>

<p><pre>
<img alt="Triangle Illustration" src="taba3002.gif">
Triangle relationships:
-----------------------
A = b * h / 2
I = b * h^3 / 36
Z = b * h^2 / 24
k = 0.236 * h
y = h / 3
</pre></p>

<p><pre>
<img alt="Circle Illustration" src="taba3003.gif">
Circle relationships:
---------------------
A = 3.14159 * d^2 / 4
I = 3.14159 * d^4 / 64
Z = 3.14159 * d^3 / 32
J = 3.14159 * d^4 / 32
k = d / 4
y = d / 2
</pre></p>

<p><pre>
<img alt="Hollow circle Illustration" src="taba3004.gif">
Hollow circle relationships:
----------------------------
A = 3.14159 / 4 * (d^2 - di^2)
I = 3.14159 / 64 * (d^4 - di^4)
Z = 3.14159 / (32 * d) * (d^4 - di^4)
J = 3.14159 / 32 * (d^4 - di^4)
k = sqrt((d^2 + di^2) / 16)
y = d / 2
</pre></p>

File: engineering/mechanical/material_properties_mjvanvoorhis/102_analysis_of_sections_and_shapes.flat.txt
<p><pre>
Mass Properties of Shapes
Nomenclature:
<br>rho = density, weight/unit volume 
<br>m = mass
<br>I = mass moment of inertia, 
<br>g = acceleration of gravity, = length/time^2 when density is given as 
force/unit volume (ie. weight/unit volume). 
</pre></p>

<hr  size=1>

<p><pre>
<img alt="Rod Illustration" src="taba3101.gif">
Rod relationships:
------------------
m = (3.14159 / 4)  *( d^2 * l) * (rho / g) => See Nomenclature Above
Iy = m * l^2 / 12
Iz = m * l^2 / 12
Ix = m * d^2 / 8
</pre></p>

<p><pre>
<img alt="Round disk Illustration" src="taba3102.gif">
Round disk relationships:
-------------------------
m = (3.14159 / 4) * (d^2 * t) * (rho / g) => See Nomenclature Above
Iy = m * d^2 / 16
Iz = m * d^2 / 16
Ix = m * d^2 / 8
</pre></p>

<p><pre>
<img alt="Rectangular prism Illustration" src="taba3103.gif">
Rectangular prism relationships:
--------------------------------
m = (a * b * c) * (rho / g) => See Nomenclature Above
Iy = m / 12 * (a^2 + c^2)
Iz = m / 12 * (b^2 + c^2)
Ix = m / 12 * (a^2 + b^2)
</pre>
</pre></p>

<p><pre>
<img alt="Cylinder Illustration" src="taba3104.gif">
Cylinder relationships:
-----------------------
m = (3.14159 /4) * (d^2 * l) * (rho / g) => See Nomenclature Above
Iy = m / 48 * (3 * d^2 + 4 * l^2)
Iz = m / 48 * (3 * d^2 + 4 * l^2)
Ix = m * d^2 / 8
</pre></p>

<p><pre>
<img alt="Hollow Cylinder Illustration" src="taba3105.gif">
Hollow Cylinder relationships:
------------------------------
m = (3.14159 / 4) * ((d0^2 - di^2)*L) * (rho/g) => See Nomenclature Above
Iy = m / 48 * (3 * d0^2 + 3 * di^2 + 4 * l^2)
Iz = m / 48 * (3 * d0^2 + 3 * di^2 + 4 * l^2)
Ix = m / 8 * (d0^2 + di^2)
</pre></p>

File: engineering/mechanical/material_properties_mjvanvoorhis/202_dimensions_and_data_for_fasteners.flat.txt

Nominal       Body diameter                       Width across                   Radius
size or       minimum       Width across flats    corners         Height         of fillet
basic major   (maximum              F                  G             H              R
diameter      equal to      --------------------- ------------ ----------------- -----------
of thread     nominal size  Max     (basic) Min   Max    Min   Nom   Max   Min   Max   Min
------------- ------------- ------- ------- ----- -----  ----- ----- ----- ----- ----- -----
# 1/4  0.2500    0.2450      7/16   0.4375  0.428 0.505  0.488  5/32 0.163 0.150 0.023 0.009
# 5/16 0.3125    0.3065      1/2    0.5000  0.489 0.577  0.557 13/64 0.211 0.195 0.023 0.009
# 3/8  0.3750    0.3690      9/16   0.5625  0.551 0.650  0.628 15/64 0.243 0.226 0.023 0.009
# 7/16 0.4375    0.4305      5/8    0.6250  0.612 0.722  0.698  9/32 0.291 0.272 0.023 0.009     
# 1/2  0.5000    0.4930      3/4    0.7500  0.736 0.866  0.840  5/16 0.323 0.302 0.023 0.009
# 9/16 0.5625    0.5545     13/16   0.8125  0.798 0.938  0.910 23/64 0.371 0.348 0.041 0.021
# 5/8  0.6250    0.6170     15/16   0.9375  0.922 1.083  1.051 25/64 0.403 0.378 0.041 0.021
# 3/4  0.7500    0.7410     1-1/8   1.1250  1.100 1.299  1.254 15/32 0.483 0.455 0.041 0.021
# 7/8  0.8750    0.8660     1-5/16  1.3125  1.285 1.516  1.465 35/64 0.563 0.531 0.062 0.047
# 1    1.0000    0.9900     1-1/2   1.5000  1.469 1.732  1.675 39/64 0.627 0.591 0.062 0.047
1-1/8  1.1250    1.1140     1-11/16 1.6875  1.631 1.949  1.859 11/16 0.718 0.658 0.125 0.110
1-1/4  1.2500    1.2390     1-7/8   1.8750  1.812 2.165  2.066 25/32 0.813 0.749 0.125 0.110
1-3/8  1.3750    1.3630     2-1/16  2.0625  1.994 2.382  2.273 27/32 0.878 0.810 0.125 0.110
1-1/2  1.5000    1.4880     2-1/4   2.2500  2.175 2.598  2.480 15/16 0.974 0.902 0.125 0.110
------------- ------------- ------- ------- ----- -----  ----- ----- ----- ----- ----- -----
# Products unified dimensionally with British and Canadian standards.

File: engineering/mechanical/material_properties_mjvanvoorhis/203_dimensions_and_data_for_fasteners.flat.txt

Nominal       Body diameter                       Width across                      Radius
size or       minimum       Width across flats    corners         Height            of fillet
basic major   (maximum              F                  G             H                 R
diameter      equal to      --------------------- ------------ ------------------- -----------
of thread     nominal size) Max     (basic) Min*  Max    Min   Nom     Max   Min   Max   Min
------------- ------------- ------- ------- ----- -----  ----- ------- ----- ----- ----- -----
# 1/4  0.2500    0.2450      7/16   0.4375  0.428 0.505  0.488  5/32   0.163 0.150 0.023 0.009
# 5/16 0.3125    0.3065      1/2    0.5000  0.489 0.5777 0.557 13/64   0.211 0.195 0.023 0.009
# 3/8  0.3750    0.3690      9/16   0.5625  0.551 0.650  0.628 15/64   0.243 0.226 0.023 0.009
# 7/16 0.4375    0.4305      5/8    0.6250  0.612 0.722  0.698  9/32   0.291 0.272 0.023 0.009     
# 1/2  0.5000    0.4930      3/4    0.7500  0.736 0.866  0.840  5/16   0.323 0.302 0.023 0.009
# 9/16 0.5625    0.5545     13/16   0.8125  0.798 0.938  0.910 23/64   0.371 0.348 0.041 0.021
# 5/8  0.6250    0.6170     15/16   0.9375  0.922 1.083  1.051 25/64   0.403 0.378 0.041 0.021
# 3/4  0.7500    0.7410     1-1/8   1.1250  1.100 1.299  1.254 15/32   0.483 0.455 0.041 0.021
# 7/8  0.8750    0.8660     1-5/16  1.3125  1.285 1.516  1.465 35/64   0.563 0.531 0.062 0.047
# 1    1.0000    0.9900     1-1/2   1.5000  1.469 1.732  1.675 39/64   0.627 0.591 0.062 0.047
 1-1/8 1.1250    1.1140     1-11/16 1.6875  1.631 1.949  1.859 11/16   0.718 0.658 0.125 0.110
 1-1/4 1.2500    1.2390     1-7/8   1.8750  1.812 2.165  2.066 25/32   0.813 0.749 0.125 0.110
 1-3/8 1.3750    1.3630     2-1/16  2.0625  1.994 2.382  2.273 27/32   0.878 0.810 0.125 0.110
 1-1/2 1.5000    1.4880     2-1/4   2.2500  2.175 2.598  2.480 15/16   0.974 0.902 0.125 0.110
 1-5/8 1.6250    1.6130     2-7/16  2.4375  2.356 2.815  2.686 1       0.974 0.902 0.125 0.110
 1-3/4 1.7500    1.7380     2-5/8   2.6250  2.538 3.031  2.893 1-3/32  0.974 0.902 0.125 0.110
 1-7/8 1.8750    1.8630     2-13/16 2.8125  2.719 3.248  3.100 1-5/32  0.974 0.902 0.125 0.110
 2     2.0000    1.9880     3       3.0000  2.900 3.464  3.306 1-7/32  0.974 0.902 0.125 0.110
 2-1/4 2.2500    2.2380     3-3/8   3.3750  3.262 3.897  3.719 1-3/8   0.974 0.902 0.188 0.173
 2-1/2 2.5000    2.4880     3-3/4   3.7500  3.625 4.330  4.133 1-17/32 0.974 0.902 0.188 0.173
 2-3/4 2.7500    2.7380     4-1/8   4.1250  3.988 4.763  4.546 1-11/16 0.974 0.902 0.188 0.173
 3     3.0000    2.9880     4-1/2   4.5000  4.350 5.196  4.959 1-7/8   0.974 0.902 0.188 0.173
------------- ------------- ------- ------- ----- -----  ----- ------- ----- ----- ----- -----
* In sizes 1/4 to 1 inch a tolerance of minus 0.050 D may be used when the product is hot made.
# Products unified dimensionally with British and Canadian standards.

File: engineering/mechanical/material_properties_mjvanvoorhis/204_dimensions_and_data_for_fasteners.flat.txt

Nominal                             Width across                   
size or       Width across flats    corners       Thickness, nuts    Thickness, jam nuts
basic major          F                  G                H                    H
diameter      --------------------- ------------ ------------------- -------------------
of thread     Max     (basic) Min   Max    Min   Nom     Max   Min   Nom     Max   Min
------------- ------- ------- ----- -----  ----- ------- ----- ----- ------- ----- -----
# 1/4  0.2500    7/16 0.4375  0.428 0.505  0.488  7/32   0.226 0.212   5/32  0.163 0.150
# 5/16 0.3125    1/2  0.5000  0.489 0.577  0.557 17/64   0.273 0.258   1/16  0.195 0.180
# 3/8  0.3750    9/16 0.5625  0.551 0.650  0.628 21/64   0.337 0.320   7/32  0.227 0.210
# 7/16 0.4375   11/16 0.6875  0.675 0.794  0.768  3/8    0.385 0.365   1/4   0.260 0.240     
# 1/2  0.5000    3/4  0.7500  0.736 0.866  0.840  7/16   0.448 0.427   5/16  0.323 0.302
# 9/16 0.5625    7/8  0.8750  0.861 1.010  0.982 31/64   0.496 0.473  11/32  0.365 0.323
# 5/8  0.6250   15/16 0.9375  0.922 1.083  1.051 35/64   0.559 0.535   3/8   0.387 0.363
# 3/4  0.7500 1-1/8   1.1250  1.088 1.299  1.240 41/64   0.665 0.617  27/64  0.446 0.398
# 7/8  0.8750 1-5/16  1.3125  1.269 1.516  1.447  3/4    0.776 0.724  31/64  0.510 0.458
# 1    1.0000 1-1/2   1.5000  1.450 1.732  1.653 55/64   0.887 0.831  35/64  0.575 0.519
1-1/8  1.1250 1-11/16 1.6875  1.631 1.949  1.859 31/32   0.999 0.939  39/64  0.639 0.579
1-1/4  1.2500 1-7/8   1.8750  1.812 2.165  2.066 1-1/16  1.094 1.030  23/32  0.751 0.687
1-3/8  1.3750 2-1/16  2.0625  1.994 2.382  2.273 1-11/64 1.206 1.138  25/32  0.815 0.747
1-1/2  1.5000 2-1/4   2.2500  2.175 2.598  2.480 1-9/32  1.317 1.245  27/32  0.880 0.808
1-5/8  1.6250 2-7/16  2.4375  2.356 2.815  2.686 1-25/64 1.429 1.353  29/32  0.944 0.868
1-3/4  1.7500 2-5/8   2.6250  2.538 3.031  2.893 1-1/2   1.540 1.460  31/32  1.009 0.929
1-7/8  1.8750 2-13/16 2.8125  2.719 3.248  3.100 1-39/64 1.651 1.567 1-1/32  1.073 0.989
2      2.0000 3       3.0000  2.900 3.464  3.306 1-23/32 1.763 1.675 1-3/32  1.138 1.050
2-1/4  2.2500 3-3/8   3.3750  3.262 3.897  3.719 1-59/64 1.970 1.874 1-13/64 1.251 1.155
2-1/2  2.5000 3-3/4   3.7500  3.625 4.330  4.133 2-9/64  2.193 2.089 1-29/64 1.505 1.401
2-3/4  2.7500 4-1/8   4.1250  3.988 4.763  4.546 2-23/64 2.415 2.303 1-37/64 1.634 1.522
3      3.0000 4-1/2   4.5000  4.350 5.196  4.959 2-37/64 2.638 2.518 1-45/64 1.643 1.643
------------- ------- ------- ----- -----  ----- ------- ----- ----- ------- ----- -----
# Products unified dimensionally with British and Canadian standards.
